Repository: kjshao/IR-reflective-film

# IR-reflective-film

手机屏幕红外（IR, Infrared）反射膜的技术调研与仿真指南。

## 文档

- [IR 反射膜制备方案、结构与仿真指南](docs/IR-reflective-film-overview.md) — 涵盖 DMD、全介质膜堆、聚合物 MOF 等常见制备路线，以及 TMM / RCWA / FDTD 仿真流程；说明 TFCalc 基于 TMM、与全波求解的区别及是否需要全波。文中缩略词均给出中英文全称，并附分类对照表。
- [OghmaNano 红外反射膜仿真实操](docs/oghmanano-ir-film-simulation.md) — 以 400–700 nm 透射、700–1300 nm 反射为目标，给出 OMOMO 起始膜系、软件设置、材料导入、参数扫描和可复现的角度谱结果。
- [光学薄膜层数与厚度联合优化算法设计](docs/film-optimization-algorithm.md) — 多波段 R/T 目标的 MINLP 优化：合成/精修双轴分类，Needle 与 DE/GA/PSO/SA 的层级与协同，文献依据下的算法选型，九条可选优化路径，残差构造、分阶段合成与代码映射。

## 可复现仿真

```bash
python3 sim/design.py
```

脚本仅使用 Python 标准库，输出 OMO / OMOMO / 全介质基线的 R/T 光谱及 OghmaNano 示例材料文件。

## 薄膜结构自动优化

详见 **[sim/README.md](sim/README.md)**（输入格式、模块说明、外部 R/T 接口与示例）。

```bash
python3 -m venv sim/.venv
sim/.venv/bin/pip install -r sim/requirements.txt
sim/.venv/bin/python sim/optimize_film.py \
  sim/examples/example_stack.txt \
  sim/examples/example_optimize_film.json
```

示例目标：420–700 nm 反射率最小化；800–1800 nm 反射率最大化。结果写入 `sim/out/optimize_example/`。

## 主要内容

| 主题 | 说明 |
|------|------|
| 制备方案 | DMD（Dielectric/Metal/Dielectric，电介质/金属/电介质，如 ITO/Ag/ITO）、全介质干涉堆、聚合物 MOF（Multilayer Optical Film，多层光学膜）、吸收+反射复合 |
| 层结构 | 各方案的典型材料、厚度与工艺流程 |
| 光学仿真 | TMM（Transfer Matrix Method，传输矩阵法，首选；TFCalc / Essential Macleod 等）、RCWA（Rigorous Coupled-Wave Analysis，严格耦合波分析）、FDTD（Finite-Difference Time-Domain，时域有限差分）的方法选型、TMM 与全波对比，以及完整工作流 |
| 缩略词 | 波段、结构、材料、工艺、仿真与产品名称的中英文对照，见文档第 8 节 |

# 红外反射膜结构优化程序

根据文本膜系文件与波段反射率目标，用 **TMM（传输矩阵法）** 计算光谱。默认采用**多起点 TRF（有界信赖域最小二乘）+ 必要时 DE 全局回退**；也支持 LM、Adam、CG、L-BFGS-B、DE、双退火及灵敏度 Needle 层数合成。

## 快速开始

```bash
cd /path/to/IR-reflective-film
python3 -m venv sim/.venv
sim/.venv/bin/pip install -r sim/requirements.txt
sim/.venv/bin/python sim/optimize_film.py \
  sim/examples/example_stack.txt \
  sim/examples/example_optimize_film.json
```

结果默认写到 `sim/out/optimize_example/`：

| 文件 | 内容 |
|------|------|
| `rt_before_after.png` | 优化前后反射率/透射率对比（含实际使用的 n,k） |
| `nk_used.png` / `nk_used.csv` | 膜系实际使用的材料 n(λ),k(λ) |
| `rt_best.png` / `rt_final.png` | 最优与最终迭代光谱 |
| `spectrum_before_after.csv` | 同上光谱数值 |
| `stack_best.txt` / `stack_final.txt` | 优化后膜系（文本格式，与 `plot_rt_txt.py` 兼容） |
| `loss_history.csv` | 迭代/epoch 损失曲线 |

不传参数时，默认使用 `example_stack.txt` 与 `example_optimize_film.json`。

## 功能概览

1. **文本膜系输入**：`index material thickness_nm n k` 格式（见 `plot_rt_txt.py`）
2. **多波段 R 目标**：每段设 `R_target`（0–1），或 `objective: maximize|minimize`（默认 1 / 0）
3. **统一损失**：波段归一化 MSE（相对各段 `R_target`）+ 可选 `thickness_weight`；所有算法优化并报告同一数值
4. **优化方法**：`auto`（默认）、`multistart`、`trf`、`lm`、`adam`、`cg`、`lbfgs`、`de`、`dual_annealing`
5. **层数合成**：`use_needle: true` 时在各界面探测插层灵敏度，对 top-k 候选局部精修，最后尝试剪除薄层
6. **绘图**：matplotlib 输出优化前后 R/T、波段着色，以及实际使用的 n,k

## 目录结构

```
sim/
  optimize_film.py      # 入口：文本膜系 + JSON 配置、优化、出图
  multistart_optimize.py # 按参数生成指定层数 H/L 膜系并执行多起点优化
  plot_rt_txt.py        # 文本膜系 R/T 计算与绘图
  plot_rt.py            # JSON 膜系 R/T 计算与绘图（含共享绘图工具）
  rt_calculator.py      # TMM / 外部 R/T 接口
  lm_optimizer.py       # TRF / LM / Adam / DE 等厚度优化核心
  needle.py             # 灵敏度插层、Deep Search 候选与剪枝
  tmm.py                # 传输矩阵核心
  dispersion.py         # 材料色散库（n+ik；见 materials/SOURCES.md）
  materials/            # PVD 优先的表列 n,k（SOURCES.md；NK_TABLES_300_1800.md）
  design.py             # 既有 OMO/OMOMO 评估脚本（无优化）
  requirements.txt
  examples/
    example_stack.txt              # 文本膜系示例
    example_optimize_film.json     # 优化配置示例
    example_multistart_optimize.json # 自动生成膜系的多起点配置
    example_plot_rt.json           # JSON 膜系绘图示例
    external_rt_stub.py            # 外部引擎桩
```

## 输入文件格式

### 膜系文本（`example_stack.txt`）

```

# index  material  thickness_nm  n  k
0  air      0    1.0  0
1  tio2    55    2.4  0
2  sio2    85    1.46 0
...
```

首行入射介质、末行基底厚度不参与优化。

### 优化配置（JSON）

```json
{
  "n_bands": 3,
  "method": "auto",
  "multistart_method": "trf",
  "multistart_n": 6,
  "auto_de_fallback": true,
  "bands": [
    {"wavelength_nm": [420, 700], "objective": "minimize", "R_target": 0.05, "weight": 2.0},
    {"wavelength_nm": [800, 1200], "objective": "maximize", "R_target": 0.95, "weight": 1.5},
    {"wavelength_nm": [1400, 1800], "objective": "maximize", "R_target": 0.90, "weight": 1.0}
  ],
  "wavelength_step_nm": 15,
  "max_iter": 40,
  "thickness_weight": 0.0,
  "adam_lr_nm": 2.0,
  "min_thickness_nm": 8,
  "max_total_thickness_nm": 1800,
  "thickness_bounds_nm": {
    "tio2": [8, 500],
    "sio2": [8, 550]
  },
  "multistart_sampling_bounds_nm": {
    "tio2": [40, 180],
    "sio2": [60, 250]
  },
  "nk_source": "library",
  "incident_angle_deg": 0,
  "polarization": "unpolarized",
  "plot_wavelength_nm": [400, 1800],
  "plot_step_nm": 5,
  "output_dir": "../out/optimize_example",
  "mini_batch": false
}
```

要点：

- **`method`**：`auto` / `multistart` / `trf` / `lm` / `adam` / `cg` / `lbfgs` / `de` / `dual_annealing`
- **`auto`**：先运行 Latin-hypercube 多起点局部优化；若指标仍未满足或改善低于阈值，再运行 DE，并用局部方法 polish

File: sim/materials/glass_af32eco_k.csv
# Schott AF32eco tabulated k; λ[µm], k
0.31,8.270100e-06
0.32,5.420500e-06
0.334,2.859500e-06
0.35,1.318000e-06
0.365,6.372700e-07
0.37,5.028600e-07
0.38,3.219700e-07
0.39,2.152300e-07
0.4,1.465600e-07
0.42,8.804800e-08
0.46,5.161000e-08
0.5,3.195900e-08
0.58,2.313500e-08
0.66,2.632600e-08
0.7,4.474300e-08
0.85,8.851000e-08
1.06,2.830600e-07
1.26,3.780300e-07
1.529,3.957200e-07
1.97,8.206200e-07
2.325,3.181800e-06

File: sim/materials/ito_konig.csv
# Konig 2014 commercial ITO film ~72 nm on BK7 (Delta Technology); λ[µm], n, k
# wavelength_um,n,k
0.25157000,2.31717213,5.77801610e-01
0.25475000,2.34626565,5.60078810e-01
0.25793000,2.37467908,5.36140730e-01
0.26112000,2.40048438,5.06187700e-01
0.26271000,2.41184546,4.89213770e-01
0.26589000,2.43058781,4.52121170e-01
0.26907000,2.44327819,4.12249020e-01
0.27067000,2.44723468,3.91831660e-01
0.27385000,2.45048120,3.51098960e-01
0.27544000,2.44991257,3.31155240e-01
0.27862000,2.44491010,2.92857500e-01
0.28022000,2.44072204,2.74721020e-01
0.28340000,2.42961505,2.40828820e-01
0.28499000,2.42294624,2.25148710e-01
0.28818000,2.40795253,1.96379170e-01
0.28977000,2.39983020,1.83272570e-01
0.29136000,2.39140949,1.70990930e-01
0.29454000,2.37396931,1.48782000e-01
0.29614000,2.36507480,1.38784870e-01
0.29932000,2.34718664,1.20816060e-01
0.30091000,2.33827137,1.12767490e-01
0.30409000,2.32064883,9.83539900e-02
0.30569000,2.31198686,9.19176700e-02
0.30887000,2.29504418,8.04191100e-02
0.31046000,2.28678728,7.52958200e-02
0.31365000,2.27074208,6.61616700e-02
0.31524000,2.26296411,6.21006000e-02
0.31683000,2.25535349,5.83462000e-02
0.32001000,2.24064001,5.16750100e-02
0.32161000,2.23353796,4.87207800e-02
0.32479000,2.21984006,4.34914100e-02
0.32638000,2.21324163,4.11864900e-02
0.32957000,2.20053745,3.71299200e-02
0.33116000,2.19442784,3.53546200e-02
0.33434000,2.18268445,3.22574300e-02
0.33593000,2.17704736,3.09167500e-02
0.33912000,2.16623741,2.86093200e-02
0.34071000,2.16106461,2.76275400e-02
0.34389000,2.15119877,2.59741000e-02
0.34548000,2.14653759,2.52748700e-02
0.34867000,2.13769101,2.39471600e-02
0.35026000,2.13345877,2.33137900e-02
0.35344000,2.12531947,2.21052000e-02
0.35504000,2.12139667,2.15288200e-02
0.35822000,2.11381409,2.04290900e-02
0.35981000,2.11014433,1.99046200e-02
0.36299000,2.10302647,1.89038100e-02
0.36459000,2.09957119,1.84264400e-02
0.36777000,2.09285183,1.75153200e-02
0.37095000,2.08636899,1.66592500e-02
0.37254000,2.08321014,1.62507500e-02
0.37573000,2.07704647,1.54707200e-02
0.37732000,2.07403771,1.50983900e-02
0.38050000,2.06815721,1.43872200e-02
0.38210000,2.06528218,1.40476600e-02
0.38528000,2.05965483,1.33988600e-02
0.38846000,2.05418175,1.27883400e-02
0.39005000,2.05149982,1.24966800e-02
0.39324000,2.04623925,1.19390900e-02
0.39483000,2.04365836,1.16726300e-02
0.39801000,2.03859023,1.11630500e-02
0.40119000,2.03364043,1.06829900e-02
0.40279000,2.03120768,1.04534500e-02
0.40597000,2.02642218,1.00142600e-02
0.40915000,2.02173811,9.60023000e-03
0.41074000,2.01943226,9.40216000e-03
0.41393000,2.01488934,9.02299000e-03
0.41711000,2.01043395,8.66533000e-03
0.41870000,2.00823747,8.49415000e-03
0.42188000,2.00390405,8.16632000e-03
0.42506000,1.99964634,7.85691000e-03
0.42665000,1.99754454,7.70876000e-03
0.42984000,1.99339266,7.42495000e-03
0.43302000,1.98930647,7.15695000e-03
0.43620000,1.98528254,6.90385000e-03
0.43779000,1.98329279,6.78262000e-03
0.44097000,1.97935590,6.55029000e-03
0.44416000,1.97547316,6.33080000e-03
0.44734000,1.97164168,6.12345000e-03
0.44893000,1.96974428,6.02411000e-03
0.45211000,1.96598463,5.83369000e-03
0.45529000,1.96226965,5.65378000e-03
0.45847000,1.95859694,5.48381000e-03
0.46006000,1.95677571,5.40237000e-03
0.46324000,1.95316225,5.24630000e-03
0.46643000,1.94958565,5.09887000e-03
0.46961000,1.94604388,4.95963000e-03
0.47279000,1.94253502,4.82815000e-03
0.47438000,1.94079243,4.76519000e-03
0.47756000,1.93732964,4.64460000e-03
0.48074000,1.93389551,4.53080000e-03
0.48392000,1.93048833,4.42345000e-03
0.48710000,1.92710663,4.32223000e-03
0.49028000,1.92374899,4.22683000e-03
0.49346000,1.92041391,4.13697000e-03
0.49664000,1.91710012,4.05237000e-03
0.49823000,1.91545079,4.01197000e-03
0.50141000,1.91216656,3.93480000e-03
0.50459000,1.90890051,3.86230000e-03
0.50777000,1.90565154,3.79424000e-03
0.51094000,1.90241851,3.73043000e-03
0.51412000,1.89920036,3.67066000e-03
0.51730000,1.89599606,3.61476000e-03
0.52048000,1.89280471,3.56256000e-03
0.52366000,1.88962536,3.51389000e-03
0.52684000,1.88645706,3.46861000e-03
0.53002000,1.88329900,3.42657000e-03
0.53319000,1.88015030,3.38763000e-03
0.53637000,1.87701019,3.35167000e-03
0.53955000,1.87387791,3.31857000e-03
0.54273000,1.87075271,3.28821000e-03
0.54590000,1.86763388,3.26049000e-03
0.54908000,1.86452071,3.23530000e-03
0.55226000,1.86141254,3.21256000e-03
0.55543000,1.85830872,3.19216000e-03
0.55861000,1.85520862,3.17403000e-03
0.56178000,1.85211170,3.15808000e-03
0.56496000,1.84901726,3.14424000e-03
0.56814000,1.84592483,3.13243000e-03
0.57290000,1.84128872,3.11838000e-03
0.57607000,1.83819890,3.11137000e-03
0.57925000,1.83510926,3.10617000e-03
0.58242000,1.83201924,3.10273000e-03
0.58560000,1.82892843,3.10099000e-03
0.58877000,1.82583630,3.10090000e-03
0.59195000,1.82274246,3.10242000e-03
0.59671000,1.81809757,3.10761000e-03
0.59988000,1.81499753,3.11295000e-03
0.60305000,1.81189430,3.11975000e-03
0.60623000,1.80878748,3.12797000e-03
0.60940000,1.80567673,3.13758000e-03
0.61416000,1.80100225,3.15452000e-03
0.61733000,1.79787989,3.16746000e-03
0.62050000,1.79475232,3.18168000e-03
0.62367000,1.79161909,3.19715000e-03
0.62843000,1.78690807,3.22265000e-03
0.63160000,1.78375948,3.24114000e-03
0.63477000,1.78060409,3.26081000e-03
0.63952000,1.77585774,3.29246000e-03
0.64269000,1.77268421,3.31496000e-03
0.64586000,1.76950285,3.33857000e-03
0.65062000,1.76471561,3.37602000e-03
0.65379000,1.76151354,3.40231000e-03
0.65696000,1.75830270,3.42966000e-03
0.66171000,1.75346933,3.47262000e-03
0.66488000,1.75023537,3.50254000e-03
0.66804000,1.74699171,3.53346000e-03
0.67279000,1.74210740,3.58172000e-03
0.67596000,1.73883840,3.61512000e-03
0.68071000,1.73391492,3.66705000e-03
0.68388000,1.73061898,3.70288000e-03
0.68862000,1.72565404,3.75841000e-03
0.69179000,1.72232972,3.79662000e-03
0.69654000,1.71732118,3.85571000e-03
0.69970000,1.71396708,3.89627000e-03
0.70445000,1.70891274,3.95886000e-03
0.70761000,1.70552747,4.00175000e-03
0.71236000,1.70042535,4.06782000e-03
0.71552000,1.69700752,4.11302000e-03
0.72026000,1.69185559,4.18255000e-03
0.72342000,1.68840388,4.23006000e-03
0.72817000,1.68320020,4.30304000e-03
0.73133000,1.67971339,4.35285000e-03
0.73607000,1.67445601,4.42929000e-03
0.74081000,1.66916546,4.50782000e-03
0.74397000,1.66561973,4.56132000e-03
0.74871000,1.66027247,4.64333000e-03
0.75344000,1.65489032,4.72743000e-03
0.75660000,1.65128248,4.78468000e-03
0.76134000,1.64584058,4.87231000e-03
0.76607000,1.64036200,4.96209000e-03
0.76923000,1.63668888,5.02313000e-03
0.77396000,1.63114760,5.11650000e-03
0.77870000,1.62556789,5.21204000e-03
0.78343000,1.61994902,5.30980000e-03
0.78659000,1.61618100,5.37620000e-03
0.79132000,1.61049542,5.47768000e-03
0.79605000,1.60476887,5.58142000e-03
0.80077000,1.59900072,5.68745000e-03
0.80393000,1.59513188,5.75942000e-03
0.80865000,1.58929290,5.86934000e-03
0.81338000,1.58341053,5.98163000e-03
0.81811000,1.57748403,6.09632000e-03
0.82283000,1.57151268,6.21345000e-03
0.82755000,1.56549590,6.33305000e-03
0.83228000,1.55943302,6.45516000e-03
0.83543000,1.55536492,6.53799000e-03
0.84015000,1.54922331,6.66438000e-03
0.84487000,1.54303365,6.79338000e-03
0.84959000,1.53679506,6.92506000e-03
0.85430000,1.53050677,7.05944000e-03
0.85902000,1.52416815,7.19659000e-03
0.86374000,1.51777841,7.33654000e-03
0.86845000,1.51133674,7.47936000e-03
0.87316000,1.50484221,7.62509000e-03
0.87788000,1.49829426,7.77380000e-03
0.88259000,1.49169178,7.92554000e-03
0.88730000,1.48503419,8.08037000e-03
0.89358000,1.47606997,8.29174000e-03
0.89829000,1.46928009,8.45404000e-03
0.90299000,1.46243212,8.61967000e-03
0.90770000,1.45552498,8.78868000e-03
0.91240000,1.44855788,8.96117000e-03
0.91711000,1.44152984,9.13719000e-03
0.92181000,1.43443985,9.31685000e-03
0.92808000,1.42488832,9.56218000e-03
0.93278000,1.41764980,9.75064000e-03
0.93747000,1.41034584,9.94303000e-03
0.94217000,1.40297548,1.01394500e-02
0.94843000,1.39304279,1.04077700e-02
0.95313000,1.38551268,1.06139900e-02
0.95782000,1.37791226,1.08246000e-02
0.96251000,1.37024030,1.10397000e-02
0.96876000,1.35989737,1.13337300e-02
0.97345000,1.35205337,1.15598300e-02
0.97814000,1.34413341,1.17908700e-02
0.98439000,1.33345283,1.21068600e-02
0.98907000,1.32535001,1.23499900e-02
0.99532000,1.31442054,1.26826400e-02
1.00000000,1.30612675,1.29387300e-02

File: sim/materials/tfcalc_sio2.csv
# TFCalc SiO2; source wavelengths supplied in nm, stored here as λ[µm], n, k
# wavelength_um,n,k
0.310,1.485,0
0.388,1.472,0
0.400,1.470,0
0.496,1.463,0
0.564,1.459,0
0.653,1.457,0
0.775,1.454,0
0.954,1.451,0
1.240,1.448,0
1.550,1.444,0
2.066,1.437,0

File: sim/materials/tio2_a_jolivet.csv
# Jolivet 2023 ALD anatase TiO2 thin film; λ[µm], n, k
# wavelength_um,n,k
0.25047000,2.28566000,1.63872000e+00
0.25303000,2.33737000,1.64676000e+00
0.25564000,2.39180000,1.65289000e+00
0.25776000,2.43738000,1.65619000e+00
0.25992000,2.48483000,1.65784000e+00
0.26212000,2.53417000,1.65759000e+00
0.26436000,2.58543000,1.65520000e+00
0.26663000,2.63861000,1.65036000e+00
0.26836000,2.67974000,1.64493000e+00
0.27071000,2.73619000,1.63500000e+00
0.27249000,2.77967000,1.62533000e+00
0.27491000,2.83905000,1.60914000e+00
0.27675000,2.88452000,1.59429000e+00
0.27862000,2.93067000,1.57690000e+00
0.28051000,2.97735000,1.55678000e+00
0.28242000,3.02438000,1.53374000e+00
0.28437000,3.07154000,1.50758000e+00
0.28634000,3.11857000,1.47813000e+00
0.28834000,3.16518000,1.44521000e+00
0.29036000,3.21103000,1.40869000e+00
0.29242000,3.25575000,1.36847000e+00
0.29450000,3.29890000,1.32447000e+00
0.29591000,3.32658000,1.29305000e+00
0.29804000,3.36611000,1.24279000e+00
0.30020000,3.40280000,1.18889000e+00
0.30166000,3.42544000,1.15103000e+00
0.30388000,3.45630000,1.09153000e+00
0.30613000,3.48300000,1.02909000e+00
0.30765000,3.49826000,9.86030000e-01
0.30996000,3.51707000,9.19660000e-01
0.31152000,3.52672000,8.74460000e-01
0.31388000,3.53667000,8.05700000e-01
0.31548000,3.54020000,7.59500000e-01
0.31791000,3.54075000,6.90160000e-01
0.31955000,3.53796000,6.44220000e-01
0.32120000,3.53265000,5.98750000e-01
0.32372000,3.52010000,5.31870000e-01
0.32542000,3.50877000,4.88460000e-01
0.32714000,3.49518000,4.46210000e-01
0.32975000,3.47082000,3.85370000e-01
0.33151000,3.45211000,3.46730000e-01
0.33329000,3.43161000,3.09800000e-01
0.33509000,3.40946000,2.74680000e-01
0.33783000,3.37354000,2.25640000e-01
0.33968000,3.34803000,1.95490000e-01
0.34155000,3.32149000,1.67450000e-01
0.34345000,3.29409000,1.41570000e-01
0.34536000,3.26602000,1.17870000e-01
0.34729000,3.23744000,9.63800000e-02
0.34925000,3.20855000,7.71100000e-02
0.35123000,3.17951000,6.00500000e-02
0.35323000,3.15051000,4.51900000e-02
0.35526000,3.12172000,3.25000000e-02
0.35730000,3.09333000,2.19700000e-02
0.35937000,3.06554000,1.35500000e-02
0.36147000,3.03855000,7.19000000e-03
0.36359000,3.01262000,2.87000000e-03
0.36574000,2.98807000,5.09000000e-04
0.36791000,2.96555000,0.00000000e+00
0.37010000,2.94552000,0.00000000e+00
0.37232000,2.92708000,0.00000000e+00
0.37457000,2.90988000,0.00000000e+00
0.37685000,2.89371000,0.00000000e+00
0.37800000,2.88596000,0.00000000e+00
0.38032000,2.87107000,0.00000000e+00
0.38267000,2.85693000,0.00000000e+00
0.38504000,2.84344000,0.00000000e+00
0.38745000,2.83055000,0.00000000e+00
0.38867000,2.82431000,0.00000000e+00
0.39112000,2.81222000,0.00000000e+00
0.39360000,2.80061000,0.00000000e+00
0.39612000,2.78945000,0.00000000e+00
0.39739000,2.78402000,0.00000000e+00
0.39995000,2.77347000,0.00000000e+00
0.40255000,2.76328000,0.00000000e+00
0.40386000,2.75833000,0.00000000e+00
0.40651000,2.74866000,0.00000000e+00
0.40919000,2.73931000,0.00000000e+00
0.41054000,2.73475000,0.00000000e+00
0.41328000,2.72584000,0.00000000e+00
0.41605000,2.71721000,0.00000000e+00
0.41746000,2.71300000,0.00000000e+00
0.42029000,2.70475000,0.00000000e+00
0.42171000,2.70072000,0.00000000e+00
0.42460000,2.69284000,0.00000000e+00
0.42753000,2.68517000,0.00000000e+00
0.42901000,2.68142000,0.00000000e+00
0.43200000,2.67408000,0.00000000e+00
0.43351000,2.67048000,0.00000000e+00
0.43656000,2.66343000,0.00000000e+00
0.43811000,2.65997000,0.00000000e+00
0.44122000,2.65320000,0.00000000e+00
0.44280000,2.64988000,0.00000000e+00
0.44599000,2.64336000,0.00000000e+00
0.44760000,2.64016000,0.00000000e+00
0.45085000,2.63389000,0.00000000e+00
0.45250000,2.63082000,0.00000000e+00
0.45415000,2.62778000,0.00000000e+00
0.45751000,2.62181000,0.00000000e+00
0.45920000,2.61888000,0.00000000e+00
0.46263000,2.61312000,0.00000000e+00
0.46436000,2.61029000,0.00000000e+00
0.46611000,2.60750000,0.00000000e+00
0.46964000,2.60201000,0.00000000e+00
0.47142000,2.59931000,0.00000000e+00
0.47504000,2.59401000,0.00000000e+00
0.47686000,2.59140000,0.00000000e+00
0.47870000,2.58883000,0.00000000e+00
0.48243000,2.58376000,0.00000000e+00
0.48431000,2.58127000,0.00000000e+00
0.48621000,2.57880000,0.00000000e+00
0.49006000,2.57396000,0.00000000e+00
0.49200000,2.57157000,0.00000000e+00
0.49396000,2.56921000,0.00000000e+00
0.49594000,2.56688000,0.00000000e+00
0.49994000,2.56229000,0.00000000e+00
0.50196000,2.56003000,0.00000000e+00
0.50400000,2.55780000,0.00000000e+00
0.50606000,2.55558000,0.00000000e+00
0.51022000,2.55123000,0.00000000e+00
0.51233000,2.54909000,0.00000000e+00
0.51446000,2.54697000,0.00000000e+00
0.51660000,2.54487000,0.00000000e+00
0.52094000,2.54073000,0.00000000e+00
0.52314000,2.53870000,0.00000000e+00
0.52536000,2.53668000,0.00000000e+00
0.52759000,2.53469000,0.00000000e+00
0.52985000,2.53272000,0.00000000e+00
0.53212000,2.53076000,0.00000000e+00
0.53673000,2.52691000,0.00000000e+00
0.53906000,2.52502000,0.00000000e+00
0.54142000,2.52314000,0.00000000e+00
0.54379000,2.52128000,0.00000000e+00
0.54619000,2.51944000,0.00000000e+00
0.54860000,2.51762000,0.00000000e+00
0.55350000,2.51403000,0.00000000e+00
0.55598000,2.51226000,0.00000000e+00
0.55849000,2.51051000,0.00000000e+00
0.56101000,2.50877000,0.00000000e+00
0.56356000,2.50705000,0.00000000e+00
0.56614000,2.50535000,0.00000000e+00
0.56873000,2.50367000,0.00000000e+00
0.57136000,2.50200000,0.00000000e+00
0.57400000,2.50034000,0.00000000e+00
0.57667000,2.49871000,0.00000000e+00
0.57937000,2.49709000,0.00000000e+00
0.58209000,2.49548000,0.00000000e+00
0.58483000,2.49389000,0.00000000e+00
0.59040000,2.49075000,0.00000000e+00
0.59323000,2.48921000,0.00000000e+00
0.59608000,2.48767000,0.00000000e+00
0.59896000,2.48616000,0.00000000e+00
0.60187000,2.48465000,0.00000000e+00
0.60480000,2.48316000,0.00000000e+00
0.60777000,2.48169000,0.00000000e+00
0.61076000,2.48023000,0.00000000e+00
0.61378000,2.47878000,0.00000000e+00
0.61684000,2.47735000,0.00000000e+00
0.61992000,2.47593000,0.00000000e+00
0.62304000,2.47452000,0.00000000e+00
0.62618000,2.47312000,0.00000000e+00
0.62936000,2.47174000,0.00000000e+00
0.63257000,2.47037000,0.00000000e+00
0.63582000,2.46902000,0.00000000e+00
0.63909000,2.46767000,0.00000000e+00
0.64241000,2.46634000,0.00000000e+00
0.64575000,2.46502000,0.00000000e+00
0.64913000,2.46372000,0.00000000e+00
0.65255000,2.46242000,0.00000000e+00
0.65600000,2.46114000,0.00000000e+00
0.65949000,2.45987000,0.00000000e+00
0.66302000,2.45861000,0.00000000e+00
0.66658000,2.45736000,0.00000000e+00
0.67018000,2.45613000,0.00000000e+00
0.67383000,2.45490000,0.00000000e+00
0.67751000,2.45369000,0.00000000e+00
0.68123000,2.45249000,0.00000000e+00
0.68500000,2.45129000,0.00000000e+00
0.68880000,2.45011000,0.00000000e+00
0.69265000,2.44894000,0.00000000e+00
0.69654000,2.44779000,0.00000000e+00
0.70048000,2.44664000,0.00000000e+00
0.70446000,2.44550000,0.00000000e+00
0.70848000,2.44437000,0.00000000e+00
0.71255000,2.44326000,0.00000000e+00
0.71667000,2.44215000,0.00000000e+00
0.72084000,2.44105000,0.00000000e+00
0.72505000,2.43997000,0.00000000e+00
0.72932000,2.43889000,0.00000000e+00
0.73363000,2.43782000,0.00000000e+00
0.73800000,2.43677000,0.00000000e+00
0.74242000,2.43572000,0.00000000e+00
0.74689000,2.43468000,0.00000000e+00
0.75142000,2.43366000,0.00000000e+00
0.75600000,2.43264000,0.00000000e+00
0.76064000,2.43163000,0.00000000e+00
0.76533000,2.43063000,0.00000000e+00
0.77009000,2.42964000,0.00000000e+00
0.77490000,2.42866000,0.00000000e+00
0.77977000,2.42769000,0.00000000e+00
0.78471000,2.42673000,0.00000000e+00
0.78971000,2.42577000,0.00000000e+00
0.79477000,2.42483000,0.00000000e+00
0.79990000,2.42389000,0.00000000e+00
0.80509000,2.42296000,0.00000000e+00
0.81035000,2.42205000,0.00000000e+00
0.81569000,2.42114000,0.00000000e+00
0.82109000,2.42023000,0.00000000e+00
0.82656000,2.41934000,0.00000000e+00

File: sim/materials/tio2_amorphous_jolivet.csv
# Jolivet 2023 ALD amorphous TiO2 @200 C; λ[µm], n, k; NIR needs Sellmeier extension in code
# wavelength_um,n,k
0.25047000,2.46560000,1.44272000e+00
0.25355000,2.52255000,1.43593000e+00
0.25617000,2.57172000,1.42754000e+00
0.25884000,2.62239000,1.41635000e+00
0.26102000,2.66393000,1.40516000e+00
0.26324000,2.70629000,1.39178000e+00
0.26549000,2.74937000,1.37601000e+00
0.26778000,2.79305000,1.35766000e+00
0.27012000,2.83717000,1.33652000e+00
0.27249000,2.88153000,1.31237000e+00
0.27491000,2.92591000,1.28502000e+00
0.27675000,2.95904000,1.26227000e+00
0.27924000,3.00274000,1.22883000e+00
0.28114000,3.03496000,1.20132000e+00
0.28307000,3.06652000,1.17167000e+00
0.28568000,3.10723000,1.12872000e+00
0.28767000,3.13646000,1.09393000e+00
0.28968000,3.16434000,1.05692000e+00
0.29173000,3.19061000,1.01773000e+00
0.29380000,3.21503000,9.76420000e-01
0.29591000,3.23735000,9.33060000e-01
0.29804000,3.25731000,8.87800000e-01
0.30020000,3.27465000,8.40790000e-01
0.30240000,3.28914000,7.92230000e-01
0.30463000,3.30054000,7.42360000e-01
0.30689000,3.30866000,6.91460000e-01
0.30919000,3.31332000,6.39850000e-01
0.31152000,3.31439000,5.87860000e-01
0.31309000,3.31305000,5.53180000e-01
0.31548000,3.30794000,5.01400000e-01
0.31791000,3.29909000,4.50290000e-01
0.31955000,3.29113000,4.16780000e-01
0.32204000,3.27617000,3.67660000e-01
0.32372000,3.26423000,3.35860000e-01
0.32627000,3.24351000,2.89860000e-01
0.32800000,3.22792000,2.60500000e-01
0.33062000,3.20205000,2.18660000e-01
0.33240000,3.18328000,1.92390000e-01
0.33509000,3.15308000,1.55640000e-01
0.33691000,3.13175000,1.33030000e-01
0.33968000,3.09824000,1.02130000e-01
0.34155000,3.07509000,8.36400000e-02
0.34345000,3.05143000,6.69000000e-02
0.34632000,3.01534000,4.51800000e-02
0.34827000,2.99109000,3.30000000e-02
0.35024000,2.96690000,2.27100000e-02
0.35223000,2.94295000,1.43300000e-02
0.35526000,2.90796000,5.35000000e-03
0.35730000,2.88565000,1.78000000e-03
0.35937000,2.86461000,1.26000000e-04
0.36147000,2.84577000,0.00000000e+00
0.36359000,2.82889000,0.00000000e+00
0.36682000,2.80588000,0.00000000e+00
0.36900000,2.79174000,0.00000000e+00
0.37121000,2.77838000,0.00000000e+00
0.37345000,2.76571000,0.00000000e+00
0.37571000,2.75366000,0.00000000e+00
0.37800000,2.74215000,0.00000000e+00
0.38032000,2.73114000,0.00000000e+00
0.38267000,2.72059000,0.00000000e+00
0.38504000,2.71045000,0.00000000e+00
0.38745000,2.70070000,0.00000000e+00
0.38989000,2.69131000,0.00000000e+00
0.39236000,2.68224000,0.00000000e+00
0.39485000,2.67349000,0.00000000e+00
0.39612000,2.66923000,0.00000000e+00
0.39866000,2.66091000,0.00000000e+00
0.40124000,2.65286000,0.00000000e+00
0.40386000,2.64505000,0.00000000e+00
0.40651000,2.63749000,0.00000000e+00
0.40919000,2.63015000,0.00000000e+00
0.41191000,2.62302000,0.00000000e+00
0.41328000,2.61953000,0.00000000e+00
0.41605000,2.61270000,0.00000000e+00
0.41887000,2.60606000,0.00000000e+00
0.42171000,2.59960000,0.00000000e+00
0.42315000,2.59644000,0.00000000e+00
0.42606000,2.59023000,0.00000000e+00
0.42901000,2.58418000,0.00000000e+00
0.43050000,2.58122000,0.00000000e+00
0.43351000,2.57540000,0.00000000e+00
0.43656000,2.56973000,0.00000000e+00
0.43811000,2.56694000,0.00000000e+00
0.44122000,2.56147000,0.00000000e+00
0.44439000,2.55614000,0.00000000e+00
0.44599000,2.55352000,0.00000000e+00
0.44922000,2.54837000,0.00000000e+00
0.45250000,2.54333000,0.00000000e+00
0.45415000,2.54086000,0.00000000e+00
0.45751000,2.53600000,0.00000000e+00
0.45920000,2.53361000,0.00000000e+00
0.46263000,2.52891000,0.00000000e+00
0.46436000,2.52660000,0.00000000e+00
0.46786000,2.52206000,0.00000000e+00
0.46964000,2.51982000,0.00000000e+00
0.47322000,2.51543000,0.00000000e+00
0.47504000,2.51326000,0.00000000e+00
0.47870000,2.50900000,0.00000000e+00
0.48056000,2.50691000,0.00000000e+00
0.48431000,2.50278000,0.00000000e+00
0.48621000,2.50075000,0.00000000e+00
0.49006000,2.49675000,0.00000000e+00
0.49200000,2.49478000,0.00000000e+00
0.49396000,2.49284000,0.00000000e+00
0.49793000,2.48900000,0.00000000e+00
0.49994000,2.48711000,0.00000000e+00
0.50400000,2.48339000,0.00000000e+00
0.50606000,2.48155000,0.00000000e+00
0.50813000,2.47974000,0.00000000e+00
0.51233000,2.47616000,0.00000000e+00
0.51446000,2.47440000,0.00000000e+00
0.51660000,2.47265000,0.00000000e+00
0.52094000,2.46922000,0.00000000e+00
0.52314000,2.46752000,0.00000000e+00
0.52536000,2.46584000,0.00000000e+00
0.52985000,2.46254000,0.00000000e+00
0.53212000,2.46090000,0.00000000e+00
0.53441000,2.45929000,0.00000000e+00
0.53906000,2.45611000,0.00000000e+00
0.54142000,2.45454000,0.00000000e+00
0.54379000,2.45298000,0.00000000e+00
0.54619000,2.45144000,0.00000000e+00
0.55104000,2.44841000,0.00000000e+00
0.55350000,2.44691000,0.00000000e+00
0.55598000,2.44543000,0.00000000e+00
0.55849000,2.44396000,0.00000000e+00
0.56101000,2.44250000,0.00000000e+00
0.56614000,2.43963000,0.00000000e+00
0.56873000,2.43822000,0.00000000e+00
0.57136000,2.43682000,0.00000000e+00
0.57400000,2.43543000,0.00000000e+00
0.57667000,2.43405000,0.00000000e+00
0.58209000,2.43133000,0.00000000e+00
0.58483000,2.42999000,0.00000000e+00
0.58760000,2.42867000,0.00000000e+00
0.59040000,2.42735000,0.00000000e+00
0.59323000,2.42605000,0.00000000e+00
0.59608000,2.42476000,0.00000000e+00
0.59896000,2.42348000,0.00000000e+00
0.60187000,2.42221000,0.00000000e+00
0.60777000,2.41971000,0.00000000e+00
0.61076000,2.41847000,0.00000000e+00
0.61378000,2.41725000,0.00000000e+00
0.61684000,2.41604000,0.00000000e+00
0.61992000,2.41484000,0.00000000e+00
0.62304000,2.41365000,0.00000000e+00
0.62618000,2.41247000,0.00000000e+00
0.62936000,2.41130000,0.00000000e+00
0.63257000,2.41014000,0.00000000e+00
0.63582000,2.40899000,0.00000000e+00
0.63909000,2.40785000,0.00000000e+00
0.64241000,2.40672000,0.00000000e+00
0.64575000,2.40561000,0.00000000e+00
0.64913000,2.40450000,0.00000000e+00
0.65255000,2.40340000,0.00000000e+00
0.65600000,2.40231000,0.00000000e+00
0.65949000,2.40123000,0.00000000e+00
0.66302000,2.40016000,0.00000000e+00
0.66658000,2.39910000,0.00000000e+00
0.67018000,2.39805000,0.00000000e+00
0.67383000,2.39701000,0.00000000e+00
0.67751000,2.39598000,0.00000000e+00
0.68123000,2.39496000,0.00000000e+00
0.68500000,2.39395000,0.00000000e+00
0.68880000,2.39294000,0.00000000e+00
0.69265000,2.39195000,0.00000000e+00
0.69654000,2.39096000,0.00000000e+00
0.70048000,2.38998000,0.00000000e+00
0.70446000,2.38901000,0.00000000e+00
0.70848000,2.38805000,0.00000000e+00
0.71255000,2.38710000,0.00000000e+00
0.71667000,2.38616000,0.00000000e+00
0.72084000,2.38522000,0.00000000e+00
0.72505000,2.38430000,0.00000000e+00
0.72932000,2.38338000,0.00000000e+00
0.73363000,2.38247000,0.00000000e+00
0.73800000,2.38157000,0.00000000e+00
0.74242000,2.38068000,0.00000000e+00
0.74689000,2.37979000,0.00000000e+00
0.75142000,2.37891000,0.00000000e+00
0.75600000,2.37804000,0.00000000e+00
0.76064000,2.37718000,0.00000000e+00
0.76533000,2.37633000,0.00000000e+00
0.77009000,2.37548000,0.00000000e+00
0.77490000,2.37464000,0.00000000e+00
0.77977000,2.37381000,0.00000000e+00
0.78471000,2.37299000,0.00000000e+00
0.78971000,2.37217000,0.00000000e+00
0.79477000,2.37136000,0.00000000e+00
0.79990000,2.37056000,0.00000000e+00
0.80509000,2.36977000,0.00000000e+00
0.81035000,2.36898000,0.00000000e+00
0.81569000,2.36820000,0.00000000e+00
0.82109000,2.36743000,0.00000000e+00

File: sim/materials/tio2_pvd_franta.csv
# Franta 2015 e-beam evaporated amorphous/fine-polycrystalline TiO2 film; λ[µm], n, k
# wavelength_um,n,k
0.20060400,1.89662531,1.17405053e+00
0.20292700,1.90551376,1.18117245e+00
0.20527700,1.91554720,1.18950805e+00
0.20765400,1.92685196,1.19893674e+00
0.21005800,1.93954594,1.20933803e+00
0.21249100,1.95374119,1.22059094e+00
0.21495100,1.96954604,1.23257301e+00
0.21744000,1.98706700,1.24515884e+00
0.21995800,2.00641016,1.25821834e+00
0.22250500,2.02768234,1.27161456e+00
0.22508200,2.05099181,1.28520125e+00
0.22768800,2.07644855,1.29882001e+00
0.23032400,2.10416402,1.31229707e+00
0.23299100,2.13425035,1.32543972e+00
0.23568900,2.16681874,1.33803233e+00
0.23841800,2.20197691,1.34983205e+00
0.24117900,2.23982538,1.36056422e+00
0.24397200,2.28045239,1.36991758e+00
0.24679700,2.32392684,1.37753962e+00
0.24965500,2.37028930,1.38303243e+00
0.25254600,2.41954031,1.38594945e+00
0.25547000,2.47162600,1.38579422e+00
0.25842800,2.52642068,1.38202196e+00
0.26142100,2.58370672,1.37404562e+00
0.26444800,2.64315224,1.36124798e+00
0.26751000,2.70428831,1.34300175e+00
0.27060800,2.76648795,1.31869939e+00
0.27374100,2.82895076,1.28779371e+00
0.27691100,2.89069816,1.24984898e+00
0.28011700,2.95058466,1.20460003e+00
0.28336100,3.00733052,1.15201389e+00
0.28664200,3.05957909,1.09234521e+00
0.28996100,3.10597792,1.02617454e+00
0.29331900,3.14527734,9.54418276e-01
0.29671500,3.17643444,8.78301824e-01
0.30015100,3.19870590,7.99294359e-01
0.30362700,3.21171358,7.19011352e-01
0.30714200,3.21547066,6.39099022e-01
0.31069900,3.21036469,5.61118990e-01
0.31429700,3.19710272,4.86450641e-01
0.31793600,3.17663104,4.16223473e-01
0.32161800,3.15004456,3.51284128e-01
0.32534200,3.11850032,2.92195606e-01
0.32910900,3.08314482,2.39261264e-01
0.33292000,3.04506065,1.92564266e-01
0.33677500,3.00523302,1.52013686e-01
0.34067500,2.96453402,1.17390387e-01
0.34462000,2.92372153,8.83882599e-02
0.34861000,2.88344929,6.46485524e-02
0.35264700,2.84428705,4.57866669e-02
0.35673000,2.80675459,3.14117947e-02
0.36086100,2.77141028,2.11359907e-02
0.36504000,2.73897540,1.42398656e-02
0.36926600,2.70959666,9.63155238e-03
0.37354200,2.68301845,6.54027590e-03
0.37786800,2.65891214,4.45884351e-03
0.38224300,2.63695790,3.05206170e-03
0.38666900,2.61687011,2.09761027e-03
0.39114700,2.59840289,1.44753062e-03
0.39567600,2.58134814,1.00301789e-03
0.40025800,2.56553096,6.97862581e-04
0.40489300,2.55080455,4.87539984e-04
0.40958100,2.53704542,3.41999485e-04
0.41432400,2.52414932,2.40884520e-04
0.41912100,2.51202768,1.70353831e-04
0.42397500,2.50060490,1.20960682e-04
0.42888400,2.48981592,8.62331577e-05
0.43385000,2.47960449,6.17205079e-05
0.43887400,2.46992159,4.43502820e-05
0.44395600,2.46072428,3.19934333e-05
0.44909700,2.45197470,2.31690491e-05
0.45429700,2.44363930,1.68431512e-05
0.45955800,2.43568818,1.22911005e-05
0.46487900,2.42809459,9.00315357e-06
0.47026200,2.42083444,6.61940432e-06
0.47570700,2.41388601,4.88480399e-06
0.48121600,2.40722960,3.61795111e-06
0.48678800,2.40084727,2.68935783e-06
0.49242500,2.39472266,2.00626128e-06
0.49812700,2.38884080,1.50197119e-06
0.50389500,2.38318792,1.12837268e-06
0.50973000,2.37775138,8.50631127e-07
0.51563200,2.37251948,6.43439444e-07
0.52160300,2.36748141,4.88349222e-07
0.52764300,2.36262715,3.71866305e-07
0.53375200,2.35794739,2.84087206e-07
0.53993300,2.35343348,2.17719511e-07
0.54618500,2.34907733,1.67375805e-07
0.55251000,2.34487141,1.29063077e-07
0.55890700,2.34080866,9.98122807e-08
0.56537900,2.33688246,7.74087162e-08
0.57192600,2.33308663,6.01951637e-08
0.57854900,2.32941532,4.69276890e-08
0.58524800,2.32586307,3.66696953e-08
0.59202500,2.32242471,2.87138372e-08
0.59888000,2.31909537,2.25242936e-08
0.60581500,2.31587046,1.76939629e-08
0.61283000,2.31274563,1.39126268e-08
0.61992600,2.30971678,1.09432028e-08
0.62710400,2.30678000,8.60397853e-09
0.63436600,2.30393162,6.75528170e-09
0.64171200,2.30116812,5.28945022e-09
0.64914200,2.29848620,4.12326382e-09
0.65665900,2.29588267,3.19221699e-09
0.66426300,2.29335454,2.44617339e-09
0.67195500,2.29089894,1.84605923e-09
0.67973500,2.28851315,1.36134053e-09
0.68760600,2.28619455,9.68093255e-10
0.69556800,2.28394067,6.47522949e-10
0.70362300,2.28174914,3.84826333e-10
0.71177000,2.27961768,1.68313498e-10
0.72001200,2.27754413,1.52693020e-239
0.72835000,2.27552641,9.57369220e-234
0.73678300,2.27356254,4.38062832e-228
0.74531500,2.27165061,1.47353198e-222
0.75394500,2.26978880,3.66982787e-217
0.76267600,2.26797535,6.81428706e-212
0.77150700,2.26620858,9.49816903e-207
0.78044100,2.26448687,1.00044296e-201
0.78947800,2.26280868,8.01492780e-197
0.79861900,2.26117251,4.91494635e-192
0.80786700,2.25957692,2.32136546e-187
0.81722200,2.25802053,8.49582595e-183
0.82668500,2.25650201,2.42368593e-178
0.83625700,2.25502007,5.42085653e-174
0.84594100,2.25357347,9.55949075e-170
0.85573600,2.25216103,1.33651821e-165
0.86564500,2.25078158,1.48946791e-161
0.87566900,2.24943401,1.33012530e-157
0.88580900,2.24811725,9.56743308e-154
0.89606600,2.24683025,5.57089140e-150
0.90644200,2.24557202,2.63885160e-146
0.91693800,2.24434157,1.02176680e-142
0.92755500,2.24313797,3.24917184e-139
0.93829600,2.24196030,8.52448791e-136
0.94916100,2.24080767,1.85346107e-132
0.96015200,2.23967923,3.35442625e-129
0.97127000,2.23857415,5.07491709e-126
0.98251700,2.23749162,6.44509246e-123
0.99389400,2.23643085,6.89907171e-120
1.00540000,2.23539108,6.24948851e-117
1.01704000,2.23437157,4.80929840e-114
1.02882000,2.23337161,3.15612779e-111
1.04073000,2.23239048,1.77287101e-108
1.05279000,2.23142752,8.55512397e-106
1.06498000,2.23048204,3.55912012e-103
1.07731000,2.22955341,1.28094712e-100
1.08978000,2.22864100,4.00186404e-98
1.10240000,2.22774418,1.08886108e-95
1.11517000,2.22686236,2.58860008e-93
1.12808000,2.22599495,5.39399748e-91
1.14114000,2.22514137,9.88209766e-89
1.15436000,2.22430107,1.59657232e-86
1.16772000,2.22347349,2.28143097e-84
1.18124000,2.22265811,2.89170571e-82
1.19492000,2.22185438,3.26023408e-80
1.20876000,2.22106180,3.27856011e-78
1.22276000,2.22027986,2.94863775e-76
1.23692000,2.21950807,2.37794026e-74
1.25124000,2.21874594,1.72398218e-72
1.26573000,2.21799298,1.12642512e-70
1.28038000,2.21724874,6.64920801e-69
1.29521000,2.21651274,3.55444151e-67
1.31021000,2.21578453,1.72471984e-65
1.32538000,2.21506366,7.61377368e-64
1.34073000,2.21434970,3.06465232e-62
1.35625000,2.21364219,1.12721199e-60
1.37196000,2.21294073,3.79659784e-59
1.38784000,2.21224487,1.17340616e-57
1.40391000,2.21155420,3.33461903e-56
1.42017000,2.21086831,8.73066157e-55
1.43661000,2.21018678,2.11003783e-53
1.45325000,2.20950921,4.71623189e-52
1.47008000,2.20883519,9.76703087e-51
1.48710000,2.20816432,1.87747691e-49
1.50432000,2.20749621,3.35579405e-48
1.52174000,2.20683045,5.58690071e-47
1.53936000,2.20616667,8.67821846e-46
1.55718000,2.20550446,1.25975558e-44
1.57522000,2.20484345,1.71172379e-43
1.59346000,2.20418324,2.18048065e-42
1.61191000,2.20352344,2.60798837e-41
1.63057000,2.20286368,2.93320376e-40
1.64945000,2.20220356,3.10667088e-39
1.66855000,2.20154271,3.10301056e-38
1.68787000,2.20088074,2.92691732e-37
1.70742000,2.20021727,2.61076042e-36
1.72719000,2.19955190,2.20510569e-35
1.74719000,2.19888426,1.76587798e-34
1.76742000,2.19821396,1.34248934e-33
1.78789000,2.19754061,9.70101257e-33
1.80859000,2.19686382,6.67120163e-32
1.82953000,2.19618320,4.37103563e-31
1.85072000,2.19549835,2.73186030e-30
1.87215000,2.19480888,1.63047981e-29
1.89383000,2.19411439,9.30320761e-29
1.91575000,2.19341447,5.08015296e-28
1.93794000,2.19270873,2.65768330e-27
1.96038000,2.19199674,1.33338938e-26
1.98308000,2.19127810,6.42203522e-26
2.00604000,2.19055239,2.97217767e-25
2.02927000,2.18981918,1.32305476e-24
2.05277000,2.18907805,5.67004813e-24
2.07654000,2.18832856,2.34151536e-23
2.10058000,2.18757028,9.32598799e-23
2.12491000,2.18680276,3.58556412e-22
2.14951000,2.18602555,1.33184398e-21
2.17440000,2.18523819,4.78346109e-21
2.19958000,2.18444022,1.66255332e-20
2.22505000,2.18363116,5.59624304e-20
2.25082000,2.18281054,1.82574609e-19
2.27688000,2.18197787,5.77742558e-19
2.30324000,2.18113265,1.77459071e-18
2.32991000,2.18027437,5.29473368e-18
2.35689000,2.17940253,1.53559616e-17
2.38418000,2.17851659,4.33206202e-17
2.41179000,2.17761603,1.18956414e-16
2.43972000,2.17670029,3.18156352e-16
2.46797000,2.17576882,8.29335406e-16
2.49655000,2.17482105,2.10827628e-15
2.52546000,2.17385640,5.22994396e-15
2.55470000,2.17287428,1.26676784e-14
2.58428000,2.17187409,2.99764173e-14
2.61421000,2.17085519,6.93412139e-14
2.64448000,2.16981696,1.56881848e-13
2.67510000,2.16875875,3.47342856e-13
2.70608000,2.16767989,7.52970272e-13
2.73741000,2.16657969,1.59902424e-12
2.76911000,2.16545747,3.32819474e-12
2.80117000,2.16431250,6.79285661e-12
2.83361000,2.16314406,1.36017487e-11
2.86642000,2.16195137,2.67324809e-11
2.89961000,2.16073368,5.15922957e-11
2.93319000,2.15949018,9.78195531e-11
2.96715000,2.15822005,1.82285165e-10
3.00151000,2.15692247,3.34000359e-10
3.03627000,2.15559655,6.01995531e-10
3.07142000,2.15424141,1.06774324e-09
3.10699000,2.15285614,1.86440377e-09
3.14297000,2.15143979,3.20612882e-09
3.17936000,2.14999138,5.43192959e-09
3.21618000,2.14850992,9.07026336e-09
3.25342000,2.14699436,1.49325821e-08
3.29109000,2.14544364,2.42466712e-08
3.32920000,2.14385666,3.88437249e-08
3.36775000,2.14223226,6.14167686e-08
3.40675000,2.14056926,9.58722161e-08
3.44620000,2.13886645,1.47800970e-07
3.48610000,2.13712255,2.25100382e-07
3.52647000,2.13533624,3.38783398e-07
3.56730000,2.13350615,5.04016004e-07
3.60861000,2.13163087,7.41428321e-07
3.65040000,2.12970892,1.07874796e-06
3.69266000,2.12773875,1.55280597e-06
3.73542000,2.12571877,2.21196553e-06
3.77868000,2.12364732,3.11902081e-06
3.82243000,2.12152264,4.35460755e-06
3.86669000,2.11934294,6.02115813e-06
3.91147000,2.11710633,8.24742077e-06
3.95676000,2.11481084,1.11935462e-05
4.00258000,2.11245443,1.50567253e-05
4.04893000,2.11003496,2.00773361e-05
4.09581000,2.10755022,2.65455352e-05
4.14324000,2.10499792,3.48081966e-05
4.19121000,2.10237568,4.52760750e-05
4.23975000,2.09968103,5.84310390e-05
4.28884000,2.09691144,7.48331943e-05
4.33850000,2.09406430,9.51276910e-05
4.38874000,2.09113692,1.20050991e-04
4.43956000,2.08812657,1.50436353e-04
4.49097000,2.08503043,1.87218295e-04
4.54297000,2.08184568,2.31435783e-04
4.59558000,2.07856943,2.84233912e-04
4.64879000,2.07519878,3.46863865e-04
4.70262000,2.07173079,4.20680957e-04
4.75707000,2.06816254,5.07140605e-04
4.81216000,2.06449110,6.07792125e-04
4.86788000,2.06071356,7.24270285e-04
4.92425000,2.05682702,8.58284606e-04
4.98127000,2.05282862,1.01160647e-03

File: sim/materials/tio2_pvd_sputter.csv
# NIST Wang 2014 RF-sputtered TiO2 (Denton) + Franta-scaled IR extension >1.35 µm; λ[µm], n, k
# wavelength_um,n,k
0.30060000,3.08196000,7.54770000e-01
0.30700000,3.14799000,6.50000000e-01
0.31340000,3.16739000,5.41510000e-01
0.31810000,3.16580000,4.59150000e-01
0.32450000,3.14422000,3.55410000e-01
0.32930000,3.11409000,2.84670000e-01
0.33410000,3.07700000,2.24280000e-01
0.33880000,3.03636000,1.71360000e-01
0.34360000,2.99063000,1.26470000e-01
0.35000000,2.92907000,8.24300000e-02
0.35470000,2.88440000,5.84800000e-02
0.35950000,2.84370000,4.10700000e-02
0.36430000,2.80684000,2.72300000e-02
0.36910000,2.77336000,1.47000000e-02
0.37380000,2.73793000,3.19000000e-03
0.37860000,2.70351000,3.00000000e-05
0.38500000,2.66765000,0.00000000e+00
0.38980000,2.64494000,0.00000000e+00
0.39450000,2.62463000,0.00000000e+00
0.39930000,2.60623000,0.00000000e+00
0.40410000,2.58940000,0.00000000e+00
0.41050000,2.56901000,0.00000000e+00
0.41520000,2.55503000,0.00000000e+00
0.42000000,2.54201000,0.00000000e+00
0.42480000,2.52986000,0.00000000e+00
0.43120000,2.51483000,0.00000000e+00
0.43590000,2.50436000,0.00000000e+00
0.44230000,2.49132000,0.00000000e+00
0.44710000,2.48218000,0.00000000e+00
0.45190000,2.47353000,0.00000000e+00
0.45820000,2.46269000,0.00000000e+00
0.46300000,2.45503000,0.00000000e+00
0.46940000,2.44540000,0.00000000e+00
0.47420000,2.43858000,0.00000000e+00
0.48050000,2.42997000,0.00000000e+00
0.48530000,2.42385000,0.00000000e+00
0.49170000,2.41610000,0.00000000e+00
0.49640000,2.41058000,0.00000000e+00
0.50280000,2.40358000,0.00000000e+00
0.50920000,2.39695000,0.00000000e+00
0.51400000,2.39221000,0.00000000e+00
0.52030000,2.38618000,0.00000000e+00
0.52670000,2.38044000,0.00000000e+00
0.53300000,2.37500000,0.00000000e+00
0.53940000,2.36981000,0.00000000e+00
0.54420000,2.36608000,0.00000000e+00
0.55050000,2.36132000,0.00000000e+00
0.55690000,2.35677000,0.00000000e+00
0.56330000,2.35242000,0.00000000e+00
0.56960000,2.34826000,0.00000000e+00
0.57600000,2.34429000,0.00000000e+00
0.58230000,2.34048000,0.00000000e+00
0.58870000,2.33683000,0.00000000e+00
0.59510000,2.33332000,0.00000000e+00
0.60140000,2.32996000,0.00000000e+00
0.60940000,2.32595000,0.00000000e+00
0.61570000,2.32287000,0.00000000e+00
0.62210000,2.31992000,0.00000000e+00
0.62840000,2.31707000,0.00000000e+00
0.63640000,2.31366000,0.00000000e+00
0.64270000,2.31105000,0.00000000e+00
0.64910000,2.30853000,0.00000000e+00
0.65700000,2.30550000,0.00000000e+00
0.66330000,2.30317000,0.00000000e+00
0.67130000,2.30037000,0.00000000e+00
0.67760000,2.29822000,0.00000000e+00
0.68550000,2.29563000,0.00000000e+00
0.69340000,2.29314000,0.00000000e+00
0.69980000,2.29122000,0.00000000e+00
0.70770000,2.28891000,0.00000000e+00
0.71560000,2.28669000,0.00000000e+00
0.72200000,2.28498000,0.00000000e+00
0.72990000,2.28290000,0.00000000e+00
0.73780000,2.28091000,0.00000000e+00
0.74570000,2.27899000,0.00000000e+00
0.75360000,2.27714000,0.00000000e+00
0.76150000,2.27536000,0.00000000e+00
0.76940000,2.27364000,0.00000000e+00
0.77730000,2.27198000,0.00000000e+00
0.78520000,2.27038000,0.00000000e+00
0.79310000,2.26883000,0.00000000e+00
0.80250000,2.26704000,0.00000000e+00
0.81040000,2.26560000,0.00000000e+00
0.81830000,2.26421000,0.00000000e+00
0.82770000,2.26260000,0.00000000e+00
0.83560000,2.26131000,0.00000000e+00
0.84350000,2.26006000,0.00000000e+00
0.85290000,2.25860000,0.00000000e+00
0.86240000,2.25720000,0.00000000e+00
0.87020000,2.25608000,0.00000000e+00
0.87960000,2.25477000,0.00000000e+00
0.88900000,2.25351000,0.00000000e+00
0.89690000,2.25249000,0.00000000e+00
0.90630000,2.25131000,0.00000000e+00
0.91570000,2.25017000,0.00000000e+00
0.92510000,2.24907000,0.00000000e+00
0.93450000,2.24800000,0.00000000e+00
0.94390000,2.24697000,0.00000000e+00
0.95320000,2.24598000,0.00000000e+00
0.96260000,2.24501000,0.00000000e+00
0.97200000,2.24408000,0.00000000e+00
0.98290000,2.24302000,0.00000000e+00
0.99220000,2.24215000,0.00000000e+00
0.99850000,2.24159000,0.00000000e+00
1.01180000,2.24041000,0.00000000e+00
1.02200000,2.23955000,0.00000000e+00
1.03220000,2.23871000,0.00000000e+00
1.04240000,2.23790000,0.00000000e+00
1.05260000,2.23711000,0.00000000e+00
1.06280000,2.23635000,0.00000000e+00
1.07300000,2.23561000,0.00000000e+00
1.08320000,2.23489000,0.00000000e+00
1.09680000,2.23397000,0.00000000e+00
1.10700000,2.23330000,0.00000000e+00
1.11730000,2.23265000,0.00000000e+00
1.12750000,2.23202000,0.00000000e+00
1.13770000,2.23140000,0.00000000e+00
1.15140000,2.23061000,0.00000000e+00
1.16160000,2.23003000,0.00000000e+00
1.17180000,2.22947000,0.00000000e+00
1.18550000,2.22875000,0.00000000e+00
1.19580000,2.22823000,0.00000000e+00
1.20940000,2.22755000,0.00000000e+00
1.21970000,2.22705000,0.00000000e+00
1.23000000,2.22657000,0.00000000e+00
1.24370000,2.22595000,0.00000000e+00
1.25390000,2.22550000,0.00000000e+00
1.26760000,2.22491000,0.00000000e+00
1.28140000,2.22434000,0.00000000e+00
1.29160000,2.22393000,0.00000000e+00
1.30540000,2.22340000,0.00000000e+00
1.31570000,2.22301000,0.00000000e+00
1.32940000,2.22250000,0.00000000e+00
1.34320000,2.22201000,0.00000000e+00
1.35625000,2.22148408,1.12721199e-60
1.37196000,2.22078012,3.79659784e-59
1.38784000,2.22008180,1.17340616e-57
1.40391000,2.21938869,3.33461903e-56
1.42017000,2.21870037,8.73066157e-55
1.43661000,2.21801642,2.11003783e-53
1.45325000,2.21733645,4.71623189e-52
1.47008000,2.21666004,9.76703087e-51
1.48710000,2.21598679,1.87747691e-49
1.50432000,2.21531631,3.35579405e-48
1.52174000,2.21464820,5.58690071e-47
1.53936000,2.21398207,8.67821846e-46
1.55718000,2.21331752,1.25975558e-44
1.57522000,2.21265416,1.71172379e-43
1.59346000,2.21199161,2.18048065e-42
1.61191000,2.21132948,2.60798837e-41
1.63057000,2.21066738,2.93320376e-40
1.64945000,2.21000492,3.10667088e-39
1.66855000,2.20934173,3.10301056e-38
1.68787000,2.20867741,2.92691732e-37
1.70742000,2.20801159,2.61076042e-36
1.72719000,2.20734387,2.20510569e-35
1.74719000,2.20667386,1.76587798e-34
1.76742000,2.20600119,1.34248934e-33
1.78789000,2.20532545,9.70101257e-33
1.80859000,2.20464626,6.67120163e-32
1.82953000,2.20396323,4.37103563e-31
1.85072000,2.20327596,2.73186030e-30
1.87215000,2.20258405,1.63047981e-29
1.89383000,2.20188709,9.30320761e-29
1.91575000,2.20118470,5.08015296e-28
1.93794000,2.20047645,2.65768330e-27
1.96038000,2.19976194,1.33338938e-26
1.98308000,2.19904076,6.42203522e-26
2.00604000,2.19831247,2.97217767e-25
2.02927000,2.19757667,1.32305476e-24
2.05277000,2.19683291,5.67004813e-24
2.07654000,2.19608077,2.34151536e-23
2.10058000,2.19531980,9.32598799e-23
2.12491000,2.19454956,3.58556412e-22
2.14951000,2.19376960,1.33184398e-21
2.17440000,2.19297945,4.78346109e-21
2.19958000,2.19217865,1.66255332e-20
2.22505000,2.19136673,5.59624304e-20
2.25082000,2.19054320,1.82574609e-19
2.27688000,2.18970758,5.77742558e-19
2.30324000,2.18885936,1.77459071e-18
2.32991000,2.18799805,5.29473368e-18
2.35689000,2.18712311,1.53559616e-17
2.38418000,2.18623404,4.33206202e-17
2.41179000,2.18533028,1.18956414e-16
2.43972000,2.18441130,3.18156352e-16
2.46797000,2.18347653,8.29335406e-16
2.49655000,2.18252541,2.10827628e-15
2.52546000,2.18155734,5.22994396e-15
2.55470000,2.18057174,1.26676784e-14
2.58428000,2.17956800,2.99764173e-14
2.61421000,2.17854550,6.93412139e-14
2.64448000,2.17750359,1.56881848e-13
2.67510000,2.17644163,3.47342856e-13
2.70608000,2.17535894,7.52970272e-13
2.73741000,2.17425485,1.59902424e-12
2.76911000,2.17312866,3.32819474e-12
2.80117000,2.17197963,6.79285661e-12
2.83361000,2.17080705,1.36017487e-11
2.86642000,2.16961014,2.67324809e-11
2.89961000,2.16838813,5.15922957e-11
2.93319000,2.16714022,9.78195531e-11
2.96715000,2.16586560,1.82285165e-10
3.00151000,2.16456342,3.34000359e-10
3.03627000,2.16323280,6.01995531e-10
3.07142000,2.16187287,1.06774324e-09
3.10699000,2.16048269,1.86440377e-09
3.14297000,2.15906132,3.20612882e-09
3.17936000,2.15760778,5.43192959e-09
3.21618000,2.15612107,9.07026336e-09
3.25342000,2.15460014,1.49325821e-08
3.29109000,2.15304393,2.42466712e-08
3.32920000,2.15145132,3.88437249e-08
3.36775000,2.14982117,6.14167686e-08
3.40675000,2.14815228,9.58722161e-08
3.44620000,2.14644344,1.47800970e-07
3.48610000,2.14469336,2.25100382e-07
3.52647000,2.14290072,3.38783398e-07
3.56730000,2.14106415,5.04016004e-07
3.60861000,2.13918222,7.41428321e-07
3.65040000,2.13725346,1.07874796e-06
3.69266000,2.13527632,1.55280597e-06
3.73542000,2.13324918,2.21196553e-06
3.77868000,2.13117039,3.11902081e-06
3.82243000,2.12903819,4.35460755e-06
3.86669000,2.12685077,6.02115813e-06
3.91147000,2.12460623,8.24742077e-06
3.95676000,2.12230261,1.11935462e-05
4.00258000,2.11993785,1.50567253e-05
4.04893000,2.11750981,2.00773361e-05
4.09581000,2.11501627,2.65455352e-05
4.14324000,2.11245493,3.48081966e-05
4.19121000,2.10982340,4.52760750e-05
4.23975000,2.10711920,5.84310390e-05
4.28884000,2.10433980,7.48331943e-05
4.33850000,2.10148257,9.51276910e-05
4.38874000,2.09854482,1.20050991e-04
4.43956000,2.09552380,1.50436353e-04
4.49097000,2.09241670,1.87218295e-04
4.54297000,2.08922067,2.31435783e-04
4.59558000,2.08593281,2.84233912e-04
4.64879000,2.08255022,3.46863865e-04
4.70262000,2.07906995,4.20680957e-04
4.75707000,2.07548906,5.07140605e-04
4.81216000,2.07180461,6.07792125e-04
4.86788000,2.06801369,7.24270285e-04
4.92425000,2.06411338,8.58284606e-04
4.98127000,2.06010081,1.01160647e-03
