Repository: kjshao/IR-reflective-film

# 红外反射膜结构优化程序

根据文本膜系文件与波段反射率目标，用 **TMM（传输矩阵法）** 计算光谱。默认采用**多起点 TRF（有界信赖域最小二乘）+ 必要时 DE 全局回退**；也支持 LM、Adam、CG、L-BFGS-B、DE、双退火及灵敏度 Needle 层数合成。

## 快速开始

```bash
cd /path/to/IR-reflective-film
python3 -m venv sim/.venv
sim/.venv/bin/pip install -r sim/requirements.txt
sim/.venv/bin/python sim/optimize_film.py \
  sim/examples/example_stack.txt \
  sim/examples/example_optimize_film.json
```

结果默认写到 `sim/out/optimize_example/`：

| 文件 | 内容 |
|------|------|
| `rt_before_after.png` | 优化前后反射率/透射率对比（含实际使用的 n,k） |
| `nk_used.png` / `nk_used.csv` | 膜系实际使用的材料 n(λ),k(λ) |
| `rt_best.png` / `rt_final.png` | 最优与最终迭代光谱 |
| `spectrum_before_after.csv` | 同上光谱数值 |

File: sim/materials/tio2_rutile_bond_o.csv
# Bond 1965 rutile ordinary-ray refractive index n (no k); λ[µm], n
# W. L. Bond, J. Appl. Phys. 36, 1674 (1965); refractiveindex.info Bond-o
# wavelength_um,n
0.45,2.8087
0.50,2.7058
0.60,2.6034
0.70,2.5514
0.80,2.5213
0.90,2.4995
1.00,2.4880
1.20,2.4647
1.40,2.4514
1.60,2.4413
1.80,2.4320
2.00,2.4238
2.20,2.4157
2.40,2.4088
